Repository: skiyohara/dklbo

# dklbo

## Overview
**dklbo** is a software to perform **Bayesian optimization (BO)** using **Deep Kernel Learning (DKL)** for materials search.  
This software is not directly applicable to individual cases because the neural network part of DKL depends on the specific task.  

Therefore, this package serves as an **example to demonstrate how to use DKL**.

## Instructions
This package assumes the use of **graph-based neural networks** and modifies 's `ExactGP` class in `gpytorch` to create a custom class **`ExactGP_graph`**, which allows **`pytorch_geometric`'s `Data`** to be used as input.  

Additionally, to facilitate handling **high-entropy alloys with multiple sites**, a custom data structure called **`SiteGraph`**, which inherits from `pytorch_geometric`'s `Data`, is used.  
This enables handling multiple sites individually within a **single Data object**.

## Sample Code

### 1. **`/example/search_bandgap.py`**
- Unzip /example/datasets/calculation/cifs.zip
- Searches for the material with the **largest band gap** among **922 oxides**.  
- Uses **CGCNN** for the neural network.  
  - 📄 [Reference: CGCNN](https://doi.org/10.1103/PhysRevLett.120.145301)

### 2. **`/example/search_expbandgap.py`**
- Searches for the material with the **largest band gap** among **610 organic-inorganic hybrid perovskites (ABX₃)**.  
- Uses a **graph-based neural network**, where convolution is applied to each **A-site, B-site, and X-site** separately.  
- The **`SiteGraph`** structure is utilized to manage site-specific information in ABX₃.

# Clone the repository
git clone https://github.com/skiyohara/dklbo.git

# Required packages
pytorch
pytorch_geometric
pytorch_scatter
gpytorch
pymatgen

File: dklbo/example/datasets/experiment/Curie.csv (part 1 of 24)
Name,Ag,Al,Am,As,Au,B,Ba,Be,Bi,Bk,Br,C,Ca,Cd,Ce,Cf,Cl,Cm,Co,Cr,Cs,Cu,Dy,Er,Eu,F,Fe,Ga,Gd,Ge,H,Hf,Hg,Ho,I,In,Ir,K,La,Li,Lu,Mg,Mn,Mo,N,Na,Nb,Nd,Ni,Np,O,Os,P,Pb,Pd,Pm,Pr,Pt,Pu,Rb,Re,Rh,Ru,S,Sb,Sc,Se,Si,Sm,Sn,Sr,Ta,Tb,Te,Th,Ti,Tl,Tm,U,V,W,Y,Yb,Zn,Zr,TC
Ag4Ce3Ge4,0.363636364,0,0,0,0,0,0,0,0,0,0,0,0,0,0.272727273,0,0,0,0,0,0,0,0,0,0,0,0,0,0,0.363636364,0,0,0,0,0,0,0,0,0,0,0,0,0,0,0,0,0,0,0,0,0,0,0,0,0,0,0,0,0,0,0,0,0,0,0,0,0,0,0,0,0,0,0,0,0,0,0,0,0,0,0,0,0,0,0,10
Ag51Pr14,0.784615385,0,0,0,0,0,0,0,0,0,0,0,0,0,0,0,0,0,0,0,0,0,0,0,0,0,0,0,0,0,0,0,0,0,0,0,0,0,0,0,0,0,0,0,0,0,0,0,0,0,0,0,0,0,0,0,0.215384615,0,0,0,0,0,0,0,0,0,0,0,0,0,0,0,0,0,0,0,0,0,0,0,0,0,0,0,0,13
AgAl3Ce,0.2,0.6,0,0,0,0,0,0,0,0,0,0,0,0,0.2,0,0,0,0,0,0,0,0,0,0,0,0,0,0,0,0,0,0,0,0,0,0,0,0,0,0,0,0,0,0,0,0,0,0,0,0,0,0,0,0,0,0,0,0,0,0,0,0,0,0,0,0,0,0,0,0,0,0,0,0,0,0,0,0,0,0,0,0,0,0,3
AgAuCd2,0.25,0,0,0,0.25,0,0,0,0,0,0,0,0,0.5,0,0,0,0,0,0,0,0,0,0,0,0,0,0,0,0,0,0,0,0,0,0,0,0,0,0,0,0,0,0,0,0,0,0,0,0,0,0,0,0,0,0,0,0,0,0,0,0,0,0,0,0,0,0,0,0,0,0,0,0,0,0,0,0,0,0,0,0,0,0,0,310
AgCe,0.5,0,0,0,0,0,0,0,0,0,0,0,0,0,0.5,0,0,0,0,0,0,0,0,0,0,0,0,0,0,0,0,0,0,0,0,0,0,0,0,0,0,0,0,0,0,0,0,0,0,0,0,0,0,0,0,0,0,0,0,0,0,0,0,0,0,0,0,0,0,0,0,0,0,0,0,0,0,0,0,0,0,0,0,0,0,5.5
AgCeSb2,0.25,0,0,0,0,0,0,0,0,0,0,0,0,0,0.25,0,0,0,0,0,0,0,0,0,0,0,0,0,0,0,0,0,0,0,0,0,0,0,0,0,0,0,0,0,0,0,0,0,0,0,0,0,0,0,0,0,0,0,0,0,0,0,0,0,0.5,0,0,0,0,0,0,0,0,0,0,0,0,0,0,0,0,0,0,0,0,9.7
AgF3Ni,0.2,0,0,0,0,0,0,0,0,0,0,0,0,0,0,0,0,0,0,0,0,0,0,0,0,0.6,0,0,0,0,0,0,0,0,0,0,0,0,0,0,0,0,0,0,0,0,0,0,0.2,0,0,0,0,0,0,0,0,0,0,0,0,0,0,0,0,0,0,0,0,0,0,0,0,0,0,0,0,0,0,0,0,0,0,0,0,197
AgI,0.5,0,0,0,0,0,0,0,0,0,0,0,0,0,0,0,0,0,0,0,0,0,0,0,0,0,0,0,0,0,0,0,0,0,0.5,0,0,0,0,0,0,0,0,0,0,0,0,0,0,0,0,0,0,0,0,0,0,0,0,0,0,0,0,0,0,0,0,0,0,0,0,0,0,0,0,0,0,0,0,0,0,0,0,0,0,535.5
AgSb2U,0.25,0,0,0,0,0,0,0,0,0,0,0,0,0,0,0,0,0,0,0,0,0,0,0,0,0,0,0,0,0,0,0,0,0,0,0,0,0,0,0,0,0,0,0,0,0,0,0,0,0,0,0,0,0,0,0,0,0,0,0,0,0,0,0,0.5,0,0,0,0,0,0,0,0,0,0,0,0,0,0.25,0,0,0,0,0,0,92
Al0.2Fe1.8Ti,0,0.066666667,0,0,0,0,0,0,0,0,0,0,0,0,0,0,0,0,0,0,0,0,0,0,0,0,0.6,0,0,0,0,0,0,0,0,0,0,0,0,0,0,0,0,0,0,0,0,0,0,0,0,0,0,0,0,0,0,0,0,0,0,0,0,0,0,0,0,0,0,0,0,0,0,0,0,0.333333333,0,0,0,0,0,0,0,0,0,43
Al0.2Fe1.8Y,0,0.066666667,0,0,0,0,0,0,0,0,0,0,0,0,0,0,0,0,0,0,0,0,0,0,0,0,0.6,0,0,0,0,0,0,0,0,0,0,0,0,0,0,0,0,0,0,0,0,0,0,0,0,0,0,0,0,0,0,0,0,0,0,0,0,0,0,0,0,0,0,0,0,0,0,0,0,0,0,0,0,0,0,0.333333333,0,0,0,381
Al0.4Fe1.6Ti,0,0.133333333,0,0,0,0,0,0,0,0,0,0,0,0,0,0,0,0,0,0,0,0,0,0,0,0,0.533333333,0,0,0,0,0,0,0,0,0,0,0,0,0,0,0,0,0,0,0,0,0,0,0,0,0,0,0,0,0,0,0,0,0,0,0,0,0,0,0,0,0,0,0,0,0,0,0,0,0.333333333,0,0,0,0,0,0,0,0,0,151
Al0.4Fe1.6Y,0,0.133333333,0,0,0,0,0,0,0,0,0,0,0,0,0,0,0,0,0,0,0,0,0,0,0,0,0.533333333,0,0,0,0,0,0,0,0,0,0,0,0,0,0,0,0,0,0,0,0,0,0,0,0,0,0,0,0,0,0,0,0,0,0,0,0,0,0,0,0,0,0,0,0,0,0,0,0,0,0,0,0,0,0,0.333333333,0,0,0,320
Al0.5Co12.5La,0,0.035714286,0,0,0,0,0,0,0,0,0,0,0,0,0,0,0,0,0.892857143,0,0,0,0,0,0,0,0,0,0,0,0,0,0,0,0,0,0,0,0.071428571,0,0,0,0,0,0,0,0,0,0,0,0,0,0,0,0,0,0,0,0,0,0,0,0,0,0,0,0,0,0,0,0,0,0,0,0,0,0,0,0,0,0,0,0,0,0,1214
Al0.5Co2FeSi0.5,0,0.125,0,0,0,0,0,0,0,0,0,0,0,0,0,0,0,0,0.5,0,0,0,0,0,0,0,0.25,0,0,0,0,0,0,0,0,0,0,0,0,0,0,0,0,0,0,0,0,0,0,0,0,0,0,0,0,0,0,0,0,0,0,0,0,0,0,0,0,0.125,0,0,0,0,0,0,0,0,0,0,0,0,0,0,0,0,0,1107
Al0.5Co2MnSi0.5,0,0.125,0,0,0,0,0,0,0,0,0,0,0,0,0,0,0,0,0.5,0,0,0,0,0,0,0,0,0,0,0,0,0,0,0,0,0,0,0,0,0,0,0,0.25,0,0,0,0,0,0,0,0,0,0,0,0,0,0,0,0,0,0,0,0,0,0,0,0,0.125,0,0,0,0,0,0,0,0,0,0,0,0,0,0,0,0,0,931
Al0.6Fe1.4Ti,0,0.2,0,0,0,0,0,0,0,0,0,0,0,0,0,0,0,0,0,0,0,0,0,0,0,0,0.466666667,0,0,0,0,0,0,0,0,0,0,0,0,0,0,0,0,0,0,0,0,0,0,0,0,0,0,0,0,0,0,0,0,0,0,0,0,0,0,0,0,0,0,0,0,0,0,0,0,0.333333333,0,0,0,0,0,0,0,0,0,143
Al0.6Fe1.4Y,0,0.2,0,0,0,0,0,0,0,0,0,0,0,0,0,0,0,0,0,0,0,0,0,0,0,0,0.466666667,0,0,0,0,0,0,0,0,0,0,0,0,0,0,0,0,0,0,0,0,0,0,0,0,0,0,0,0,0,0,0,0,0,0,0,0,0,0,0,0,0,0,0,0,0,0,0,0,0,0,0,0,0,0,0.333333333,0,0,0,72
Al0.75CoSn0.25U,0,0.25,0,0,0,0,0,0,0,0,0,0,0,0,0,0,0,0,0.333333333,0,0,0,0,0,0,0,0,0,0,0,0,0,0,0,0,0,0,0,0,0,0,0,0,0,0,0,0,0,0,0,0,0,0,0,0,0,0,0,0,0,0,0,0,0,0,0,0,0,0,0.083333333,0,0,0,0,0,0,0,0,0.333333333,0,0,0,0,0,0,5.5
Al0.89Mn1.11,0,0.445,0,0,0,0,0,0,0,0,0,0,0,0,0,0,0,0,0,0,0,0,0,0,0,0,0,0,0,0,0,0,0,0,0,0,0,0,0,0,0,0,0.555,0,0,0,0,0,0,0,0,0,0,0,0,0,0,0,0,0,0,0,0,0,0,0,0,0,0,0,0,0,0,0,0,0,0,0,0,0,0,0,0,0,0,540.5
Al0.8Fe1.2Ti,0,0.266666667,0,0,0,0,0,0,0,0,0,0,0,0,0,0,0,0,0,0,0,0,0,0,0,0,0.4,0,0,0,0,0,0,0,0,0,0,0,0,0,0,0,0,0,0,0,0,0,0,0,0,0,0,0,0,0,0,0,0,0,0,0,0,0,0,0,0,0,0,0,0,0,0,0,0,0.333333333,0,0,0,0,0,0,0,0,0,73
Al0.8Fe1.2Y,0,0.266666667,0,0,0,0,0,0,0,0,0,0,0,0,0,0,0,0,0,0,0,0,0,0,0,0,0.4,0,0,0,0,0,0,0,0,0,0,0,0,0,0,0,0,0,0,0,0,0,0,0,0,0,0,0,0,0,0,0,0,0,0,0,0,0,0,0,0,0,0,0,0,0,0,0,0,0,0,0,0,0,0,0.333333333,0,0,0,49
Al0.9CeSi1.1,0,0.3,0,0,0,0,0,0,0,0,0,0,0,0,0.333333333,0,0,0,0,0,0,0,0,0,0,0,0,0,0,0,0,0,0,0,0,0,0,0,0,0,0,0,0,0,0,0,0,0,0,0,0,0,0,0,0,0,0,0,0,0,0,0,0,0,0,0,0,0.366666667,0,0,0,0,0,0,0,0,0,0,0,0,0,0,0,0,0,11
Al1.3Fe0.7Y,0,0.433333333,0,0,0,0,0,0,0,0,0,0,0,0,0,0,0,0,0,0,0,0,0,0,0,0,0.233333333,0,0,0,0,0,0,0,0,0,0,0,0,0,0,0,0,0,0,0,0,0,0,0,0,0,0,0,0,0,0,0,0,0,0,0,0,0,0,0,0,0,0,0,0,0,0,0,0,0,0,0,0,0,0,0.333333333,0,0,0,19
Al1.5Co11.5La,0,0.107142857,0,0,0,0,0,0,0,0,0,0,0,0,0,0,0,0,0.821428571,0,0,0,0,0,0,0,0,0,0,0,0,0,0,0,0,0,0,0,0.071428571,0,0,0,0,0,0,0,0,0,0,0,0,0,0,0,0,0,0,0,0,0,0,0,0,0,0,0,0,0,0,0,0,0,0,0,0,0,0,0,0,0,0,0,0,0,0,1044
Al1.5Co15.5Pr2,0,0.078947368,0,0,0,0,0,0,0,0,0,0,0,0,0,0,0,0,0.815789474,0,0,0,0,0,0,0,0,0,0,0,0,0,0,0,0,0,0,0,0,0,0,0,0,0,0,0,0,0,0,0,0,0,0,0,0,0,0.105263158,0,0,0,0,0,0,0,0,0,0,0,0,0,0,0,0,0,0,0,0,0,0,0,0,0,0,0,0,976
Al10Fe2Tb,0,0.769230769,0,0,0,0,0,0,0,0,0,0,0,0,0,0,0,0,0,0,0,0,0,0,0,0,0.153846154,0,0,0,0,0,0,0,0,0,0,0,0,0,0,0,0,0,0,0,0,0,0,0,0,0,0,0,0,0,0,0,0,0,0,0,0,0,0,0,0,0,0,0,0,0,0.076923077,0,0,0,0,0,0,0,0,0,0,0,0,17.6
Al10Fe7Ho2,0,0.526315789,0,0,0,0,0,0,0,0,0,0,0,0,0,0,0,0,0,0,0,0,0,0,0,0,0.368421053,0,0,0,0,0,0,0.105263158,0,0,0,0,0,0,0,0,0,0,0,0,0,0,0,0,0,0,0,0,0,0,0,0,0,0,0,0,0,0,0,0,0,0,0,0,0,0,0,0,0,0,0,0,0,0,0,0,0,0,0,170
Al10Fe7Y2,0,0.526315789,0,0,0,0,0,0,0,0,0,0,0,0,0,0,0,0,0,0,0,0,0,0,0,0,0.368421053,0,0,0,0,0,0,0,0,0,0,0,0,0,0,0,0,0,0,0,0,0,0,0,0,0,0,0,0,0,0,0,0,0,0,0,0,0,0,0,0,0,0,0,0,0,0,0,0,0,0,0,0,0,0,0.105263158,0,0,0,112
Al11Ce0.15La2.85,0,0.785714286,0,0,0,0,0,0,0,0,0,0,0,0,0.010714286,0,0,0,0,0,0,0,0,0,0,0,0,0,0,0,0,0,0,0,0,0,0,0,0.203571429,0,0,0,0,0,0,0,0,0,0,0,0,0,0,0,0,0,0,0,0,0,0,0,0,0,0,0,0,0,0,0,0,0,0,0,0,0,0,0,0,0,0,0,0,0,0,1.3
Al11Ce2.1La0.9,0,0.785714286,0,0,0,0,0,0,0,0,0,0,0,0,0.15,0,0,0,0,0,0,0,0,0,0,0,0,0,0,0,0,0,0,0,0,0,0,0,0.064285714,0,0,0,0,0,0,0,0,0,0,0,0,0,0,0,0,0,0,0,0,0,0,0,0,0,0,0,0,0,0,0,0,0,0,0,0,0,0,0,0,0,0,0,0,0,0,3.7
Al11Ce2.7La0.3,0,0.785714286,0,0,0,0,0,0,0,0,0,0,0,0,0.192857143,0,0,0,0,0,0,0,0,0,0,0,0,0,0,0,0,0,0,0,0,0,0,0,0.021428571,0,0,0,0,0,0,0,0,0,0,0,0,0,0,0,0,0,0,0,0,0,0,0,0,0,0,0,0,0,0,0,0,0,0,0,0,0,0,0,0,0,0,0,0,0,0,5.4
Al11Ce3,0,0.785714286,0,0,0,0,0,0,0,0,0,0,0,0,0.214285714,0,0,0,0,0,0,0,0,0,0,0,0,0,0,0,0,0,0,0,0,0,0,0,0,0,0,0,0,0,0,0,0,0,0,0,0,0,0,0,0,0,0,0,0,0,0,0,0,0,0,0,0,0,0,0,0,0,0,0,0,0,0,0,0,0,0,0,0,0,0,6.2
Al2.5Co10.5La,0,0.178571429,0,0,0,0,0,0,0,0,0,0,0,0,0,0,0,0,0.75,0,0,0,0,0,0,0,0,0,0,0,0,0,0,0,0,0,0,0,0.071428571,0,0,0,0,0,0,0,0,0,0,0,0,0,0,0,0,0,0,0,0,0,0,0,0,0,0,0,0,0,0,0,0,0,0,0,0,0,0,0,0,0,0,0,0,0,0,843
Al20Cr2Nd,0,0.869565217,0,0,0,0,0,0,0,0,0,0,0,0,0,0,0,0,0,0.086956522,0,0,0,0,0,0,0,0,0,0,0,0,0,0,0,0,0,0,0,0,0,0,0,0,0,0,0,0.043478261,0,0,0,0,0,0,0,0,0,0,0,0,0,0,0,0,0,0,0,0,0,0,0,0,0,0,0,0,0,0,0,0,0,0,0,0,0,1.7
Al20Fe2Gd,0,0.869565217,0,0,0,0,0,0,0,0,0,0,0,0,0,0,0,0,0,0,0,0,0,0,0,0,0.086956522,0,0.043478261,0,0,0,0,0,0,0,0,0,0,0,0,0,0,0,0,0,0,0,0,0,0,0,0,0,0,0,0,0,0,0,0,0,0,0,0,0,0,0,0,0,0,0,0,0,0,0,0,0,0,0,0,0,0,0,0,86
Al20NdRu2,0,0.869565217,0,0,0,0,0,0,0,0,0,0,0,0,0,0,0,0,0,0,0,0,0,0,0,0,0,0,0,0,0,0,0,0,0,0,0,0,0,0,0,0,0,0,0,0,0,0.043478261,0,0,0,0,0,0,0,0,0,0,0,0,0,0,0.086956522,0,0,0,0,0,0,0,0,0,0,0,0,0,0,0,0,0,0,0,0,0,0,1.9
Al20NdV2,0,0.869565217,0,0,0,0,0,0,0,0,0,0,0,0,0,0,0,0,0,0,0,0,0,0,0,0,0,0,0,0,0,0,0,0,0,0,0,0,0,0,0,0,0,0,0,0,0,0.043478261,0,0,0,0,0,0,0,0,0,0,0,0,0,0,0,0,0,0,0,0,0,0,0,0,0,0,0,0,0,0,0,0.086956522,0,0,0,0,0,1.805
Al2BCeRu2,0,0.333333333,0,0,0,0.166666667,0,0,0,0,0,0,0,0,0.166666667,0,0,0,0,0,0,0,0,0,0,0,0,0,0,0,0,0,0,0,0,0,0,0,0,0,0,0,0,0,0,0,0,0,0,0,0,0,0,0,0,0,0,0,0,0,0,0,0.333333333,0,0,0,0,0,0,0,0,0,0,0,0,0,0,0,0,0,0,0,0,0,0,13
Al2CFe15Y2,0,0.1,0,0,0,0,0,0,0,0,0,0.05,0,0,0,0,0,0,0,0,0,0,0,0,0,0,0.75,0,0,0,0,0,0,0,0,0,0,0,0,0,0,0,0,0,0,0,0,0,0,0,0,0,0,0,0,0,0,0,0,0,0,0,0,0,0,0,0,0,0,0,0,0,0,0,0,0,0,0,0,0,0,0.1,0,0,0,501
Al2Ce,0,0.666666667,0,0,0,0,0,0,0,0,0,0,0,0,0.333333333,0,0,0,0,0,0,0,0,0,0,0,0,0,0,0,0,0,0,0,0,0,0,0,0,0,0,0,0,0,0,0,0,0,0,0,0,0,0,0,0,0,0,0,0,0,0,0,0,0,0,0,0,0,0,0,0,0,0,0,0,0,0,0,0,0,0,0,0,0,0,8
Al2Ce2Co15,0,0.105263158,0,0,0,0,0,0,0,0,0,0,0,0,0.105263158,0,0,0,0.789473684,0,0,0,0,0,0,0,0,0,0,0,0,0,0,0,0,0,0,0,0,0,0,0,0,0,0,0,0,0,0,0,0,0,0,0,0,0,0,0,0,0,0,0,0,0,0,0,0,0,0,0,0,0,0,0,0,0,0,0,0,0,0,0,0,0,0,751
Al2Ce2Fe15,0,0.105263158,0,0,0,0,0,0,0,0,0,0,0,0,0.105263158,0,0,0,0,0,0,0,0,0,0,0,0.789473684,0,0,0,0,0,0,0,0,0,0,0,0,0,0,0,0,0,0,0,0,0,0,0,0,0,0,0,0,0,0,0,0,0,0,0,0,0,0,0,0,0,0,0,0,0,0,0,0,0,0,0,0,0,0,0,0,0,0,345
Al2Co10.5Fe4.5Ho2,0,0.105263158,0,0,0,0,0,0,0,0,0,0,0,0,0,0,0,0,0.552631579,0,0,0,0,0,0,0,0.236842105,0,0,0,0,0,0,0.105263158,0,0,0,0,0,0,0,0,0,0,0,0,0,0,0,0,0,0,0,0,0,0,0,0,0,0,0,0,0,0,0,0,0,0,0,0,0,0,0,0,0,0,0,0,0,0,0,0,0,0,0,908
Al2Co11La,0,0.142857143,0,0,0,0,0,0,0,0,0,0,0,0,0,0,0,0,0.785714286,0,0,0,0,0,0,0,0,0,0,0,0,0,0,0,0,0,0,0,0.071428571,0,0,0,0,0,0,0,0,0,0,0,0,0,0,0,0,0,0,0,0,0,0,0,0,0,0,0,0,0,0,0,0,0,0,0,0,0,0,0,0,0,0,0,0,0,0,957
Al2Co12Fe3Ho2,0,0.105263158,0,0,0,0,0,0,0,0,0,0,0,0,0,0,0,0,0.631578947,0,0,0,0,0,0,0,0.157894737,0,0,0,0,0,0,0.105263158,0,0,0,0,0,0,0,0,0,0,0,0,0,0,0,0,0,0,0,0,0,0,0,0,0,0,0,0,0,0,0,0,0,0,0,0,0,0,0,0,0,0,0,0,0,0,0,0,0,0,0,919
Al2Co13.5Fe1.5Ho2,0,0.105263158,0,0,0,0,0,0,0,0,0,0,0,0,0,0,0,0,0.710526316,0,0,0,0,0,0,0,0.078947368,0,0,0,0,0,0,0.105263158,0,0,0,0,0,0,0,0,0,0,0,0,0,0,0,0,0,0,0,0,0,0,0,0,0,0,0,0,0,0,0,0,0,0,0,0,0,0,0,0,0,0,0,0,0,0,0,0,0,0,0,930
Al2Co15Dy2,0,0.105263158,0,0,0,0,0,0,0,0,0,0,0,0,0,0,0,0,0.789473684,0,0,0,0.105263158,0,0,0,0,0,0,0,0,0,0,0,0,0,0,0,0,0,0,0,0,0,0,0,0,0,0,0,0,0,0,0,0,0,0,0,0,0,0,0,0,0,0,0,0,0,0,0,0,0,0,0,0,0,0,0,0,0,0,0,0,0,0,898.5
Al2Co15Er2,0,0.105263158,0,0,0,0,0,0,0,0,0,0,0,0,0,0,0,0,0.789473684,0,0,0,0,0.105263158,0,0,0,0,0,0,0,0,0,0,0,0,0,0,0,0,0,0,0,0,0,0,0,0,0,0,0,0,0,0,0,0,0,0,0,0,0,0,0,0,0,0,0,0,0,0,0,0,0,0,0,0,0,0,0,0,0,0,0,0,0,903
Al2Co15Gd2,0,0.105263158,0,0,0,0,0,0,0,0,0,0,0,0,0,0,0,0,0.789473684,0,0,0,0,0,0,0,0,0,0.105263158,0,0,0,0,0,0,0,0,0,0,0,0,0,0,0,0,0,0,0,0,0,0,0,0,0,0,0,0,0,0,0,0,0,0,0,0,0,0,0,0,0,0,0,0,0,0,0,0,0,0,0,0,0,0,0,0,922
Al2Co15Ho2,0,0.105263158,0,0,0,0,0,0,0,0,0,0,0,0,0,0,0,0,0.789473684,0,0,0,0,0,0,0,0,0,0,0,0,0,0,0.105263158,0,0,0,0,0,0,0,0,0,0,0,0,0,0,0,0,0,0,0,0,0,0,0,0,0,0,0,0,0,0,0,0,0,0,0,0,0,0,0,0,0,0,0,0,0,0,0,0,0,0,0,898
Al2Co15Nd2,0,0.105263158,0,0,0,0,0,0,0,0,0,0,0,0,0,0,0,0,0.789473684,0,0,0,0,0,0,0,0,0,0,0,0,0,0,0,0,0,0,0,0,0,0,0,0,0,0,0,0,0.105263158,0,0,0,0,0,0,0,0,0,0,0,0,0,0,0,0,0,0,0,0,0,0,0,0,0,0,0,0,0,0,0,0,0,0,0,0,0,888
Al2Co15Pr2,0,0.105263158,0,0,0,0,0,0,0,0,0,0,0,0,0,0,0,0,0.789473684,0,0,0,0,0,0,0,0,0,0,0,0,0,0,0,0,0,0,0,0,0,0,0,0,0,0,0,0,0,0,0,0,0,0,0,0,0,0.105263158,0,0,0,0,0,0,0,0,0,0,0,0,0,0,0,0,0,0,0,0,0,0,0,0,0,0,0,0,882
Al2Co15Sm2,0,0.105263158,0,0,0,0,0,0,0,0,0,0,0,0,0,0,0,0,0.789473684,0,0,0,0,0,0,0,0,0,0,0,0,0,0,0,0,0,0,0,0,0,0,0,0,0,0,0,0,0,0,0,0,0,0,0,0,0,0,0,0,0,0,0,0,0,0,0,0,0,0.105263158,0,0,0,0,0,0,0,0,0,0,0,0,0,0,0,0,904
Al2Co15Tb2,0,0.105263158,0,0,0,0,0,0,0,0,0,0,0,0,0,0,0,0,0.789473684,0,0,0,0,0,0,0,0,0,0,0,0,0,0,0,0,0,0,0,0,0,0,0,0,0,0,0,0,0,0,0,0,0,0,0,0,0,0,0,0,0,0,0,0,0,0,0,0,0,0,0,0,0,0.105263158,0,0,0,0,0,0,0,0,0,0,0,0,913
Al2Co15Tm2,0,0.105263158,0,0,0,0,0,0,0,0,0,0,0,0,0,0,0,0,0.789473684,0,0,0,0,0,0,0,0,0,0,0,0,0,0,0,0,0,0,0,0,0,0,0,0,0,0,0,0,0,0,0,0,0,0,0,0,0,0,0,0,0,0,0,0,0,0,0,0,0,0,0,0,0,0,0,0,0,0,0.105263158,0,0,0,0,0,0,0,887
Al2Co15Y2,0,0.105263158,0,0,0,0,0,0,0,0,0,0,0,0,0,0,0,0,0.789473684,0,0,0,0,0,0,0,0,0,0,0,0,0,0,0,0,0,0,0,0,0,0,0,0,0,0,0,0,0,0,0,0,0,0,0,0,0,0,0,0,0,0,0,0,0,0,0,0,0,0,0,0,0,0,0,0,0,0,0,0,0,0,0.105263158,0,0,0,895
Al2Co3Fe12Ho2,0,0.105263158,0,0,0,0,0,0,0,0,0,0,0,0,0,0,0,0,0.157894737,0,0,0,0,0,0,0,0.631578947,0,0,0,0,0,0,0.105263158,0,0,0,0,0,0,0,0,0,0,0,0,0,0,0,0,0,0,0,0,0,0,0,0,0,0,0,0,0,0,0,0,0,0,0,0,0,0,0,0,0,0,0,0,0,0,0,0,0,0,0,635
Al2Co6Fe9Ho2,0,0.105263158,0,0,0,0,0,0,0,0,0,0,0,0,0,0,0,0,0.315789474,0,0,0,0,0,0,0,0.473684211,0,0,0,0,0,0,0.105263158,0,0,0,0,0,0,0,0,0,0,0,0,0,0,0,0,0,0,0,0,0,0,0,0,0,0,0,0,0,0,0,0,0,0,0,0,0,0,0,0,0,0,0,0,0,0,0,0,0,0,0,773
Al2Co9Fe6Ho2,0,0.105263158,0,0,0,0,0,0,0,0,0,0,0,0,0,0,0,0,0.473684211,0,0,0,0,0,0,0,0.315789474,0,0,0,0,0,0,0.105263158,0,0,0,0,0,0,0,0,0,0,0,0,0,0,0,0,0,0,0,0,0,0,0,0,0,0,0,0,0,0,0,0,0,0,0,0,0,0,0,0,0,0,0,0,0,0,0,0,0,0,0,874
Al2Dy,0,0.666666667,0,0,0,0,0,0,0,0,0,0,0,0,0,0,0,0,0,0,0,0,0.333333333,0,0,0,0,0,0,0,0,0,0,0,0,0,0,0,0,0,0,0,0,0,0,0,0,0,0,0,0,0,0,0,0,0,0,0,0,0,0,0,0,0,0,0,0,0,0,0,0,0,0,0,0,0,0,0,0,0,0,0,0,0,0,62.5
Al2Er,0,0.666666667,0,0,0,0,0,0,0,0,0,0,0,0,0,0,0,0,0,0,0,0,0,0.333333333,0,0,0,0,0,0,0,0,0,0,0,0,0,0,0,0,0,0,0,0,0,0,0,0,0,0,0,0,0,0,0,0,0,0,0,0,0,0,0,0,0,0,0,0,0,0,0,0,0,0,0,0,0,0,0,0,0,0,0,0,0,13.5
Al2Fe15Ho2,0,0.105263158,0,0,0,0,0,0,0,0,0,0,0,0,0,0,0,0,0,0,0,0,0,0,0,0,0.789473684,0,0,0,0,0,0,0.105263158,0,0,0,0,0,0,0,0,0,0,0,0,0,0,0,0,0,0,0,0,0,0,0,0,0,0,0,0,0,0,0,0,0,0,0,0,0,0,0,0,0,0,0,0,0,0,0,0,0,0,0,409.5
Al2Fe15NY2,0,0.1,0,0,0,0,0,0,0,0,0,0,0,0,0,0,0,0,0,0,0,0,0,0,0,0,0.75,0,0,0,0,0,0,0,0,0,0,0,0,0,0,0,0,0,0.05,0,0,0,0,0,0,0,0,0,0,0,0,0,0,0,0,0,0,0,0,0,0,0,0,0,0,0,0,0,0,0,0,0,0,0,0,0.1,0,0,0,693
Al2Fe15Y2,0,0.105263158,0,0,0,0,0,0,0,0,0,0,0,0,0,0,0,0,0,0,0,0,0,0,0,0,0.789473684,0,0,0,0,0,0,0,0,0,0,0,0,0,0,0,0,0,0,0,0,0,0,0,0,0,0,0,0,0,0,0,0,0,0,0,0,0,0,0,0,0,0,0,0,0,0,0,0,0,0,0,0,0,0,0.105263158,0,0,0,399
Al2Gd,0,0.666666667,0,0,0,0,0,0,0,0,0,0,0,0,0,0,0,0,0,0,0,0,0,0,0,0,0,0,0.333333333,0,0,0,0,0,0,0,0,0,0,0,0,0,0,0,0,0,0,0,0,0,0,0,0,0,0,0,0,0,0,0,0,0,0,0,0,0,0,0,0,0,0,0,0,0,0,0,0,0,0,0,0,0,0,0,0,170
Al2Gd3,0,0.4,0,0,0,0,0,0,0,0,0,0,0,0,0,0,0,0,0,0,0,0,0,0,0,0,0,0,0.6,0,0,0,0,0,0,0,0,0,0,0,0,0,0,0,0,0,0,0,0,0,0,0,0,0,0,0,0,0,0,0,0,0,0,0,0,0,0,0,0,0,0,0,0,0,0,0,0,0,0,0,0,0,0,0,0,287
Al2Ho,0,0.666666667,0,0,0,0,0,0,0,0,0,0,0,0,0,0,0,0,0,0,0,0,0,0,0,0,0,0,0,0,0,0,0,0.333333333,0,0,0,0,0,0,0,0,0,0,0,0,0,0,0,0,0,0,0,0,0,0,0,0,0,0,0,0,0,0,0,0,0,0,0,0,0,0,0,0,0,0,0,0,0,0,0,0,0,0,0,29
Al2Nd,0,0.666666667,0,0,0,0,0,0,0,0,0,0,0,0,0,0,0,0,0,0,0,0,0,0,0,0,0,0,0,0,0,0,0,0,0,0,0,0,0,0,0,0,0,0,0,0,0,0.333333333,0,0,0,0,0,0,0,0,0,0,0,0,0,0,0,0,0,0,0,0,0,0,0,0,0,0,0,0,0,0,0,0,0,0,0,0,0,68
Al2Np,0,0.666666667,0,0,0,0,0,0,0,0,0,0,0,0,0,0,0,0,0,0,0,0,0,0,0,0,0,0,0,0,0,0,0,0,0,0,0,0,0,0,0,0,0,0,0,0,0,0,0,0.333333333,0,0,0,0,0,0,0,0,0,0,0,0,0,0,0,0,0,0,0,0,0,0,0,0,0,0,0,0,0,0,0,0,0,0,0,56
Al2Pr,0,0.666666667,0,0,0,0,0,0,0,0,0,0,0,0,0,0,0,0,0,0,0,0,0,0,0,0,0,0,0,0,0,0,0,0,0,0,0,0,0,0,0,0,0,0,0,0,0,0,0,0,0,0,0,0,0,0,0.333333333,0,0,0,0,0,0,0,0,0,0,0,0,0,0,0,0,0,0,0,0,0,0,0,0,0,0,0,0,34
Al2Sm,0,0.666666667,0,0,0,0,0,0,0,0,0,0,0,0,0,0,0,0,0,0,0,0,0,0,0,0,0,0,0,0,0,0,0,0,0,0,0,0,0,0,0,0,0,0,0,0,0,0,0,0,0,0,0,0,0,0,0,0,0,0,0,0,0,0,0,0,0,0,0.333333333,0,0,0,0,0,0,0,0,0,0,0,0,0,0,0,0,122
Al2Tb,0,0.666666667,0,0,0,0,0,0,0,0,0,0,0,0,0,0,0,0,0,0,0,0,0,0,0,0,0,0,0,0,0,0,0,0,0,0,0,0,0,0,0,0,0,0,0,0,0,0,0,0,0,0,0,0,0,0,0,0,0,0,0,0,0,0,0,0,0,0,0,0,0,0,0.333333333,0,0,0,0,0,0,0,0,0,0,0,0,116
Al2Tm,0,0.666666667,0,0,0,0,0,0,0,0,0,0,0,0,0,0,0,0,0,0,0,0,0,0,0,0,0,0,0,0,0,0,0,0,0,0,0,0,0,0,0,0,0,0,0,0,0,0,0,0,0,0,0,0,0,0,0,0,0,0,0,0,0,0,0,0,0,0,0,0,0,0,0,0,0,0,0,0.333333333,0,0,0,0,0,0,0,4.2
Al3.5Co9.5La,0,0.25,0,0,0,0,0,0,0,0,0,0,0,0,0,0,0,0,0.678571429,0,0,0,0,0,0,0,0,0,0,0,0,0,0,0,0,0,0,0,0.071428571,0,0,0,0,0,0,0,0,0,0,0,0,0,0,0,0,0,0,0,0,0,0,0,0,0,0,0,0,0,0,0,0,0,0,0,0,0,0,0,0,0,0,0,0,0,0,890
Al3B6Co16Fe4,0,0.103448276,0,0,0,0.206896552,0,0,0,0,0,0,0,0,0,0,0,0,0.551724138,0,0,0,0,0,0,0,0.137931034,0,0,0,0,0,0,0,0,0,0,0,0,0,0,0,0,0,0,0,0,0,0,0,0,0,0,0,0,0,0,0,0,0,0,0,0,0,0,0,0,0,0,0,0,0,0,0,0,0,0,0,0,0,0,0,0,0,0,623
Al3B6Co2,0,0.272727273,0,0,0,0.545454545,0,0,0,0,0,0,0,0,0,0,0,0,0.181818182,0,0,0,0,0,0,0,0,0,0,0,0,0,0,0,0,0,0,0,0,0,0,0,0,0,0,0,0,0,0,0,0,0,0,0,0,0,0,0,0,0,0,0,0,0,0,0,0,0,0,0,0,0,0,0,0,0,0,0,0,0,0,0,0,0,0,406
Al3B6Co20,0,0.103448276,0,0,0,0.206896552,0,0,0,0,0,0,0,0,0,0,0,0,0.689655172,0,0,0,0,0,0,0,0,0,0,0,0,0,0,0,0,0,0,0,0,0,0,0,0,0,0,0,0,0,0,0,0,0,0,0,0,0,0,0,0,0,0,0,0,0,0,0,0,0,0,0,0,0,0,0,0,0,0,0,0,0,0,0,0,0,0,409
Al3CFe14Y2,0,0.15,0,0,0,0,0,0,0,0,0,0.05,0,0,0,0,0,0,0,0,0,0,0,0,0,0,0.7,0,0,0,0,0,0,0,0,0,0,0,0,0,0,0,0,0,0,0,0,0,0,0,0,0,0,0,0,0,0,0,0,0,0,0,0,0,0,0,0,0,0,0,0,0,0,0,0,0,0,0,0,0,0,0.1,0,0,0,481
Al3Ce0.33Th0.67,0,0.75,0,0,0,0,0,0,0,0,0,0,0,0,0.0825,0,0,0,0,0,0,0,0,0,0,0,0,0,0,0,0,0,0,0,0,0,0,0,0,0,0,0,0,0,0,0,0,0,0,0,0,0,0,0,0,0,0,0,0,0,0,0,0,0,0,0,0,0,0,0,0,0,0,0,0.1675,0,0,0,0,0,0,0,0,0,0,5
Al3Ce0.67Th0.33,0,0.75,0,0,0,0,0,0,0,0,0,0,0,0,0.1675,0,0,0,0,0,0,0,0,0,0,0,0,0,0,0,0,0,0,0,0,0,0,0,0,0,0,0,0,0,0,0,0,0,0,0,0,0,0,0,0,0,0,0,0,0,0,0,0,0,0,0,0,0,0,0,0,0,0,0,0.0825,0,0,0,0,0,0,0,0,0,0,6
Al3Ce2Fe14,0,0.157894737,0,0,0,0,0,0,0,0,0,0,0,0,0.105263158,0,0,0,0,0,0,0,0,0,0,0,0.736842105,0,0,0,0,0,0,0,0,0,0,0,0,0,0,0,0,0,0,0,0,0,0,0,0,0,0,0,0,0,0,0,0,0,0,0,0,0,0,0,0,0,0,0,0,0,0,0,0,0,0,0,0,0,0,0,0,0,0,385
Al3Ce2Ge4,0,0.333333333,0,0,0,0,0,0,0,0,0,0,0,0,0.222222222,0,0,0,0,0,0,0,0,0,0,0,0,0,0,0.444444444,0,0,0,0,0,0,0,0,0,0,0,0,0,0,0,0,0,0,0,0,0,0,0,0,0,0,0,0,0,0,0,0,0,0,0,0,0,0,0,0,0,0,0,0,0,0,0,0,0,0,0,0,0,0,0,11
Al3Co10La,0,0.214285714,0,0,0,0,0,0,0,0,0,0,0,0,0,0,0,0,0.714285714,0,0,0,0,0,0,0,0,0,0,0,0,0,0,0,0,0,0,0,0.071428571,0,0,0,0,0,0,0,0,0,0,0,0,0,0,0,0,0,0,0,0,0,0,0,0,0,0,0,0,0,0,0,0,0,0,0,0,0,0,0,0,0,0,0,0,0,0,885
Al3Co14Dy2,0,0.157894737,0,0,0,0,0,0,0,0,0,0,0,0,0,0,0,0,0.736842105,0,0,0,0.105263158,0,0,0,0,0,0,0,0,0,0,0,0,0,0,0,0,0,0,0,0,0,0,0,0,0,0,0,0,0,0,0,0,0,0,0,0,0,0,0,0,0,0,0,0,0,0,0,0,0,0,0,0,0,0,0,0,0,0,0,0,0,0,727
Al3Co14Er2,0,0.157894737,0,0,0,0,0,0,0,0,0,0,0,0,0,0,0,0,0.736842105,0,0,0,0,0.105263158,0,0,0,0,0,0,0,0,0,0,0,0,0,0,0,0,0,0,0,0,0,0,0,0,0,0,0,0,0,0,0,0,0,0,0,0,0,0,0,0,0,0,0,0,0,0,0,0,0,0,0,0,0,0,0,0,0,0,0,0,0,743
Al3Co14Gd2,0,0.157894737,0,0,0,0,0,0,0,0,0,0,0,0,0,0,0,0,0.736842105,0,0,0,0,0,0,0,0,0,0.105263158,0,0,0,0,0,0,0,0,0,0,0,0,0,0,0,0,0,0,0,0,0,0,0,0,0,0,0,0,0,0,0,0,0,0,0,0,0,0,0,0,0,0,0,0,0,0,0,0,0,0,0,0,0,0,0,0,701
Al3Co14Ho2,0,0.157894737,0,0,0,0,0,0,0,0,0,0,0,0,0,0,0,0,0.736842105,0,0,0,0,0,0,0,0,0,0,0,0,0,0,0.105263158,0,0,0,0,0,0,0,0,0,0,0,0,0,0,0,0,0,0,0,0,0,0,0,0,0,0,0,0,0,0,0,0,0,0,0,0,0,0,0,0,0,0,0,0,0,0,0,0,0,0,0,738
Al3Co14Pr2,0,0.157894737,0,0,0,0,0,0,0,0,0,0,0,0,0,0,0,0,0.736842105,0,0,0,0,0,0,0,0,0,0,0,0,0,0,0,0,0,0,0,0,0,0,0,0,0,0,0,0,0,0,0,0,0,0,0,0,0,0.105263158,0,0,0,0,0,0,0,0,0,0,0,0,0,0,0,0,0,0,0,0,0,0,0,0,0,0,0,0,741
Al3Co14Y2,0,0.157894737,0,0,0,0,0,0,0,0,0,0,0,0,0,0,0,0,0.736842105,0,0,0,0,0,0,0,0,0,0,0,0,0,0,0,0,0,0,0,0,0,0,0,0,0,0,0,0,0,0,0,0,0,0,0,0,0,0,0,0,0,0,0,0,0,0,0,0,0,0,0,0,0,0,0,0,0,0,0,0,0,0,0.105263158,0,0,0,718
Al3Co8ErTi,0,0.230769231,0,0,0,0,0,0,0,0,0,0,0,0,0,0,0,0,0.615384615,0,0,0,0,0.076923077,0,0,0,0,0,0,0,0,0,0,0,0,0,0,0,0,0,0,0,0,0,0,0,0,0,0,0,0,0,0,0,0,0,0,0,0,0,0,0,0,0,0,0,0,0,0,0,0,0,0,0,0.076923077,0,0,0,0,0,0,0,0,0,760
Al3Fe14Ho2,0,0.157894737,0,0,0,0,0,0,0,0,0,0,0,0,0,0,0,0,0,0,0,0,0,0,0,0,0.736842105,0,0,0,0,0,0,0.105263158,0,0,0,0,0,0,0,0,0,0,0,0,0,0,0,0,0,0,0,0,0,0,0,0,0,0,0,0,0,0,0,0,0,0,0,0,0,0,0,0,0,0,0,0,0,0,0,0,0,0,0,423
Al3Fe14Y2,0,0.157894737,0,0,0,0,0,0,0,0,0,0,0,0,0,0,0,0,0,0,0,0,0,0,0,0,0.736842105,0,0,0,0,0,0,0,0,0,0,0,0,0,0,0,0,0,0,0,0,0,0,0,0,0,0,0,0,0,0,0,0,0,0,0,0,0,0,0,0,0,0,0,0,0,0,0,0,0,0,0,0,0,0,0.105263158,0,0,0,423
Al4.5Fe12.5Ho2,0,0.236842105,0,0,0,0,0,0,0,0,0,0,0,0,0,0,0,0,0,0,0,0,0,0,0,0,0.657894737,0,0,0,0,0,0,0.105263158,0,0,0,0,0,0,0,0,0,0,0,0,0,0,0,0,0,0,0,0,0,0,0,0,0,0,0,0,0,0,0,0,0,0,0,0,0,0,0,0,0,0,0,0,0,0,0,0,0,0,0,405
Al4CFe13Y2,0,0.2,0,0,0,0,0,0,0,0,0,0.05,0,0,0,0,0,0,0,0,0,0,0,0,0,0,0.65,0,0,0,0,0,0,0,0,0,0,0,0,0,0,0,0,0,0,0,0,0,0,0,0,0,0,0,0,0,0,0,0,0,0,0,0,0,0,0,0,0,0,0,0,0,0,0,0,0,0,0,0,0,0,0.1,0,0,0,435
Al4Ce,0,0.8,0,0,0,0,0,0,0,0,0,0,0,0,0.2,0,0,0,0,0,0,0,0,0,0,0,0,0,0,0,0,0,0,0,0,0,0,0,0,0,0,0,0,0,0,0,0,0,0,0,0,0,0,0,0,0,0,0,0,0,0,0,0,0,0,0,0,0,0,0,0,0,0,0,0,0,0,0,0,0,0,0,0,0,0,9
Al4Ce2Fe13,0,0.210526316,0,0,0,0,0,0,0,0,0,0,0,0,0.105263158,0,0,0,0,0,0,0,0,0,0,0,0.684210526,0,0,0,0,0,0,0,0,0,0,0,0,0,0,0,0,0,0,0,0,0,0,0,0,0,0,0,0,0,0,0,0,0,0,0,0,0,0,0,0,0,0,0,0,0,0,0,0,0,0,0,0,0,0,0,0,0,0,375
Al4CeIrSi2,0,0.5,0,0,0,0,0,0,0,0,0,0,0,0,0.125,0,0,0,0,0,0,0,0,0,0,0,0,0,0,0,0,0,0,0,0,0,0.125,0,0,0,0,0,0,0,0,0,0,0,0,0,0,0,0,0,0,0,0,0,0,0,0,0,0,0,0,0,0,0.25,0,0,0,0,0,0,0,0,0,0,0,0,0,0,0,0,0,10.8
Al4Co13Dy2,0,0.210526316,0,0,0,0,0,0,0,0,0,0,0,0,0,0,0,0,0.684210526,0,0,0,0.105263158,0,0,0,0,0,0,0,0,0,0,0,0,0,0,0,0,0,0,0,0,0,0,0,0,0,0,0,0,0,0,0,0,0,0,0,0,0,0,0,0,0,0,0,0,0,0,0,0,0,0,0,0,0,0,0,0,0,0,0,0,0,0,592
Al4Co13Er2,0,0.210526316,0,0,0,0,0,0,0,0,0,0,0,0,0,0,0,0,0.684210526,0,0,0,0,0.105263158,0,0,0,0,0,0,0,0,0,0,0,0,0,0,0,0,0,0,0,0,0,0,0,0,0,0,0,0,0,0,0,0,0,0,0,0,0,0,0,0,0,0,0,0,0,0,0,0,0,0,0,0,0,0,0,0,0,0,0,0,0,681
Al4Co13Gd2,0,0.210526316,0,0,0,0,0,0,0,0,0,0,0,0,0,0,0,0,0.684210526,0,0,0,0,0,0,0,0,0,0.105263158,0,0,0,0,0,0,0,0,0,0,0,0,0,0,0,0,0,0,0,0,0,0,0,0,0,0,0,0,0,0,0,0,0,0,0,0,0,0,0,0,0,0,0,0,0,0,0,0,0,0,0,0,0,0,0,0,505
Al4Co13Ho2,0,0.210526316,0,0,0,0,0,0,0,0,0,0,0,0,0,0,0,0,0.684210526,0,0,0,0,0,0,0,0,0,0,0,0,0,0,0.105263158,0,0,0,0,0,0,0,0,0,0,0,0,0,0,0,0,0,0,0,0,0,0,0,0,0,0,0,0,0,0,0,0,0,0,0,0,0,0,0,0,0,0,0,0,0,0,0,0,0,0,0,606
Al4Co13Pr2,0,0.210526316,0,0,0,0,0,0,0,0,0,0,0,0,0,0,0,0,0.684210526,0,0,0,0,0,0,0,0,0,0,0,0,0,0,0,0,0,0,0,0,0,0,0,0,0,0,0,0,0,0,0,0,0,0,0,0,0,0.105263158,0,0,0,0,0,0,0,0,0,0,0,0,0,0,0,0,0,0,0,0,0,0,0,0,0,0,0,0,583
Al4Co13Y2,0,0.210526316,0,0,0,0,0,0,0,0,0,0,0,0,0,0,0,0,0.684210526,0,0,0,0,0,0,0,0,0,0,0,0,0,0,0,0,0,0,0,0,0,0,0,0,0,0,0,0,0,0,0,0,0,0,0,0,0,0,0,0,0,0,0,0,0,0,0,0,0,0,0,0,0,0,0,0,0,0,0,0,0,0,0.105263158,0,0,0,635
Al4Co9La,0,0.285714286,0,0,0,0,0,0,0,0,0,0,0,0,0,0,0,0,0.642857143,0,0,0,0,0,0,0,0,0,0,0,0,0,0,0,0,0,0,0,0.071428571,0,0,0,0,0,0,0,0,0,0,0,0,0,0,0,0,0,0,0,0,0,0,0,0,0,0,0,0,0,0,0,0,0,0,0,0,0,0,0,0,0,0,0,0,0,0,890
Al4Fe13Ho2,0,0.210526316,0,0,0,0,0,0,0,0,0,0,0,0,0,0,0,0,0,0,0,0,0,0,0,0,0.684210526,0,0,0,0,0,0,0.105263158,0,0,0,0,0,0,0,0,0,0,0,0,0,0,0,0,0,0,0,0,0,0,0,0,0,0,0,0,0,0,0,0,0,0,0,0,0,0,0,0,0,0,0,0,0,0,0,0,0,0,0,412
Al4Fe13Y2,0,0.210526316,0,0,0,0,0,0,0,0,0,0,0,0,0,0,0,0,0,0,0,0,0,0,0,0,0.684210526,0,0,0,0,0,0,0,0,0,0,0,0,0,0,0,0,0,0,0,0,0,0,0,0,0,0,0,0,0,0,0,0,0,0,0,0,0,0,0,0,0,0,0,0,0,0,0,0,0,0,0,0,0,0,0.105263158,0,0,0,410
Al4Fe8U,0,0.307692308,0,0,0,0,0,0,0,0,0,0,0,0,0,0,0,0,0,0,0,0,0,0,0,0,0.615384615,0,0,0,0,0,0,0,0,0,0,0,0,0,0,0,0,0,0,0,0,0,0,0,0,0,0,0,0,0,0,0,0,0,0,0,0,0,0,0,0,0,0,0,0,0,0,0,0,0,0,0,0.076923077,0,0,0,0,0,0,480
Al5.5Fe11.5Ho2,0,0.289473684,0,0,0,0,0,0,0,0,0,0,0,0,0,0,0,0,0,0,0,0,0,0,0,0,0.605263158,0,0,0,0,0,0,0.105263158,0,0,0,0,0,0,0,0,0,0,0,0,0,0,0,0,0,0,0,0,0,0,0,0,0,0,0,0,0,0,0,0,0,0,0,0,0,0,0,0,0,0,0,0,0,0,0,0,0,0,0,338
Al5Ce2Fe12,0,0.263157895,0,0,0,0,0,0,0,0,0,0,0,0,0.105263158,0,0,0,0,0,0,0,0,0,0,0,0.631578947,0,0,0,0,0,0,0,0,0,0,0,0,0,0,0,0,0,0,0,0,0,0,0,0,0,0,0,0,0,0,0,0,0,0,0,0,0,0,0,0,0,0,0,0,0,0,0,0,0,0,0,0,0,0,0,0,0,0,315
Al5Co12Gd2,0,0.263157895,0,0,0,0,0,0,0,0,0,0,0,0,0,0,0,0,0.631578947,0,0,0,0,0,0,0,0,0,0.105263158,0,0,0,0,0,0,0,0,0,0,0,0,0,0,0,0,0,0,0,0,0,0,0,0,0,0,0,0,0,0,0,0,0,0,0,0,0,0,0,0,0,0,0,0,0,0,0,0,0,0,0,0,0,0,0,0,420
Al5Fe12Ho2,0,0.263157895,0,0,0,0,0,0,0,0,0,0,0,0,0,0,0,0,0,0,0,0,0,0,0,0,0.631578947,0,0,0,0,0,0,0.105263158,0,0,0,0,0,0,0,0,0,0,0,0,0,0,0,0,0,0,0,0,0,0,0,0,0,0,0,0,0,0,0,0,0,0,0,0,0,0,0,0,0,0,0,0,0,0,0,0,0,0,0,367
Al5Fe12Y2,0,0.263157895,0,0,0,0,0,0,0,0,0,0,0,0,0,0,0,0,0,0,0,0,0,0,0,0,0.631578947,0,0,0,0,0,0,0,0,0,0,0,0,0,0,0,0,0,0,0,0,0,0,0,0,0,0,0,0,0,0,0,0,0,0,0,0,0,0,0,0,0,0,0,0,0,0,0,0,0,0,0,0,0,0,0.105263158,0,0,0,362
Al5Fe7Y,0,0.384615385,0,0,0,0,0,0,0,0,0,0,0,0,0,0,0,0,0,0,0,0,0,0,0,0,0.538461538,0,0,0,0,0,0,0,0,0,0,0,0,0,0,0,0,0,0,0,0,0,0,0,0,0,0,0,0,0,0,0,0,0,0,0,0,0,0,0,0,0,0,0,0,0,0,0,0,0,0,0,0,0,0,0.076923077,0,0,0,330
Al6.5Fe10.5Ho2,0,0.342105263,0,0,0,0,0,0,0,0,0,0,0,0,0,0,0,0,0,0,0,0,0,0,0,0,0.552631579,0,0,0,0,0,0,0.105263158,0,0,0,0,0,0,0,0,0,0,0,0,0,0,0,0,0,0,0,0,0,0,0,0,0,0,0,0,0,0,0,0,0,0,0,0,0,0,0,0,0,0,0,0,0,0,0,0,0,0,0,253
Al6.5Fe5.5Hf,0,0.5,0,0,0,0,0,0,0,0,0,0,0,0,0,0,0,0,0,0,0,0,0,0,0,0,0.423076923,0,0,0,0,0.076923077,0,0,0,0,0,0,0,0,0,0,0,0,0,0,0,0,0,0,0,0,0,0,0,0,0,0,0,0,0,0,0,0,0,0,0,0,0,0,0,0,0,0,0,0,0,0,0,0,0,0,0,0,0,230
Al6.5Fe5.5Zr,0,0.5,0,0,0,0,0,0,0,0,0,0,0,0,0,0,0,0,0,0,0,0,0,0,0,0,0.423076923,0,0,0,0,0,0,0,0,0,0,0,0,0,0,0,0,0,0,0,0,0,0,0,0,0,0,0,0,0,0,0,0,0,0,0,0,0,0,0,0,0,0,0,0,0,0,0,0,0,0,0,0,0,0,0,0,0,0.076923077,233
Al6Ce2Fe11,0,0.315789474,0,0,0,0,0,0,0,0,0,0,0,0,0.105263158,0,0,0,0,0,0,0,0,0,0,0,0.578947368,0,0,0,0,0,0,0,0,0,0,0,0,0,0,0,0,0,0,0,0,0,0,0,0,0,0,0,0,0,0,0,0,0,0,0,0,0,0,0,0,0,0,0,0,0,0,0,0,0,0,0,0,0,0,0,0,0,0,245
Al6Fe11Ho2,0,0.315789474,0,0,0,0,0,0,0,0,0,0,0,0,0,0,0,0,0,0,0,0,0,0,0,0,0.578947368,0,0,0,0,0,0,0.105263158,0,0,0,0,0,0,0,0,0,0,0,0,0,0,0,0,0,0,0,0,0,0,0,0,0,0,0,0,0,0,0,0,0,0,0,0,0,0,0,0,0,0,0,0,0,0,0,0,0,0,0,295
Al6Fe11Y2,0,0.315789474,0,0,0,0,0,0,0,0,0,0,0,0,0,0,0,0,0,0,0,0,0,0,0,0,0.578947368,0,0,0,0,0,0,0,0,0,0,0,0,0,0,0,0,0,0,0,0,0,0,0,0,0,0,0,0,0,0,0,0,0,0,0,0,0,0,0,0,0,0,0,0,0,0,0,0,0,0,0,0,0,0,0.105263158,0,0,0,378
Al6Fe6Hf,0,0.461538462,0,0,0,0,0,0,0,0,0,0,0,0,0,0,0,0,0,0,0,0,0,0,0,0,0.461538462,0,0,0,0,0.076923077,0,0,0,0,0,0,0,0,0,0,0,0,0,0,0,0,0,0,0,0,0,0,0,0,0,0,0,0,0,0,0,0,0,0,0,0,0,0,0,0,0,0,0,0,0,0,0,0,0,0,0,0,0,187
Al6Fe6U,0,0.461538462,0,0,0,0,0,0,0,0,0,0,0,0,0,0,0,0,0,0,0,0,0,0,0,0,0.461538462,0,0,0,0,0,0,0,0,0,0,0,0,0,0,0,0,0,0,0,0,0,0,0,0,0,0,0,0,0,0,0,0,0,0,0,0,0,0,0,0,0,0,0,0,0,0,0,0,0,0,0,0.076923077,0,0,0,0,0,0,344.5
Al6Fe6Y,0,0.461538462,0,0,0,0,0,0,0,0,0,0,0,0,0,0,0,0,0,0,0,0,0,0,0,0,0.461538462,0,0,0,0,0,0,0,0,0,0,0,0,0,0,0,0,0,0,0,0,0,0,0,0,0,0,0,0,0,0,0,0,0,0,0,0,0,0,0,0,0,0,0,0,0,0,0,0,0,0,0,0,0,0,0.076923077,0,0,0,308
Al6Fe6Zr,0,0.461538462,0,0,0,0,0,0,0,0,0,0,0,0,0,0,0,0,0,0,0,0,0,0,0,0,0.461538462,0,0,0,0,0,0,0,0,0,0,0,0,0,0,0,0,0,0,0,0,0,0,0,0,0,0,0,0,0,0,0,0,0,0,0,0,0,0,0,0,0,0,0,0,0,0,0,0,0,0,0,0,0,0,0,0,0,0.076923077,180
Al7.5Fe9.5Ho2,0,0.394736842,0,0,0,0,0,0,0,0,0,0,0,0,0,0,0,0,0,0,0,0,0,0,0,0,0.5,0,0,0,0,0,0,0.105263158,0,0,0,0,0,0,0,0,0,0,0,0,0,0,0,0,0,0,0,0,0,0,0,0,0,0,0,0,0,0,0,0,0,0,0,0,0,0,0,0,0,0,0,0,0,0,0,0,0,0,0,191
Al7Ce2Fe10,0,0.368421053,0,0,0,0,0,0,0,0,0,0,0,0,0.105263158,0,0,0,0,0,0,0,0,0,0,0,0.526315789,0,0,0,0,0,0,0,0,0,0,0,0,0,0,0,0,0,0,0,0,0,0,0,0,0,0,0,0,0,0,0,0,0,0,0,0,0,0,0,0,0,0,0,0,0,0,0,0,0,0,0,0,0,0,0,0,0,0,140
Al7Ce2Ge4Ir,0,0.5,0,0,0,0,0,0,0,0,0,0,0,0,0.142857143,0,0,0,0,0,0,0,0,0,0,0,0,0,0,0.285714286,0,0,0,0,0,0,0.071428571,0,0,0,0,0,0,0,0,0,0,0,0,0,0,0,0,0,0,0,0,0,0,0,0,0,0,0,0,0,0,0,0,0,0,0,0,0,0,0,0,0,0,0,0,0,0,0,0,1.6
Al7Ce2Ge4Ni,0,0.5,0,0,0,0,0,0,0,0,0,0,0,0,0.142857143,0,0,0,0,0,0,0,0,0,0,0,0,0,0,0.285714286,0,0,0,0,0,0,0,0,0,0,0,0,0,0,0,0,0,0,0.071428571,0,0,0,0,0,0,0,0,0,0,0,0,0,0,0,0,0,0,0,0,0,0,0,0,0,0,0,0,0,0,0,0,0,0,0,0,0.8
Al7Fe10Ho2,0,0.368421053,0,0,0,0,0,0,0,0,0,0,0,0,0,0,0,0,0,0,0,0,0,0,0,0,0.526315789,0,0,0,0,0,0,0.105263158,0,0,0,0,0,0,0,0,0,0,0,0,0,0,0,0,0,0,0,0,0,0,0,0,0,0,0,0,0,0,0,0,0,0,0,0,0,0,0,0,0,0,0,0,0,0,0,0,0,0,0,209
Al7Fe10Y2,0,0.368421053,0,0,0,0,0,0,0,0,0,0,0,0,0,0,0,0,0,0,0,0,0,0,0,0,0.526315789,0,0,0,0,0,0,0,0,0,0,0,0,0,0,0,0,0,0,0,0,0,0,0,0,0,0,0,0,0,0,0,0,0,0,0,0,0,0,0,0,0,0,0,0,0,0,0,0,0,0,0,0,0,0,0.105263158,0,0,0,163
Al7Fe5Hf,0,0.538461538,0,0,0,0,0,0,0,0,0,0,0,0,0,0,0,0,0,0,0,0,0,0,0,0,0.384615385,0,0,0,0,0.076923077,0,0,0,0,0,0,0,0,0,0,0,0,0,0,0,0,0,0,0,0,0,0,0,0,0,0,0,0,0,0,0,0,0,0,0,0,0,0,0,0,0,0,0,0,0,0,0,0,0,0,0,0,0,263
Al7Fe5U,0,0.538461538,0,0,0,0,0,0,0,0,0,0,0,0,0,0,0,0,0,0,0,0,0,0,0,0,0.384615385,0,0,0,0,0,0,0,0,0,0,0,0,0,0,0,0,0,0,0,0,0,0,0,0,0,0,0,0,0,0,0,0,0,0,0,0,0,0,0,0,0,0,0,0,0,0,0,0,0,0,0,0.076923077,0,0,0,0,0,0,264.5
Al7Fe5Zr,0,0.538461538,0,0,0,0,0,0,0,0,0,0,0,0,0,0,0,0,0,0,0,0,0,0,0,0,0.384615385,0,0,0,0,0,0,0,0,0,0,0,0,0,0,0,0,0,0,0,0,0,0,0,0,0,0,0,0,0,0,0,0,0,0,0,0,0,0,0,0,0,0,0,0,0,0,0,0,0,0,0,0,0,0,0,0,0,0.076923077,271
Al8.5Fe8.5Ho2,0,0.447368421,0,0,0,0,0,0,0,0,0,0,0,0,0,0,0,0,0,0,0,0,0,0,0,0,0.447368421,0,0,0,0,0,0,0.105263158,0,0,0,0,0,0,0,0,0,0,0,0,0,0,0,0,0,0,0,0,0,0,0,0,0,0,0,0,0,0,0,0,0,0,0,0,0,0,0,0,0,0,0,0,0,0,0,0,0,0,0,182
Al8Fe4Np,0,0.615384615,0,0,0,0,0,0,0,0,0,0,0,0,0,0,0,0,0,0,0,0,0,0,0,0,0.307692308,0,0,0,0,0,0,0,0,0,0,0,0,0,0,0,0,0,0,0,0,0,0,0.076923077,0,0,0,0,0,0,0,0,0,0,0,0,0,0,0,0,0,0,0,0,0,0,0,0,0,0,0,0,0,0,0,0,0,0,0,130
Al8Fe4U,0,0.615384615,0,0,0,0,0,0,0,0,0,0,0,0,0,0,0,0,0,0,0,0,0,0,0,0,0.307692308,0,0,0,0,0,0,0,0,0,0,0,0,0,0,0,0,0,0,0,0,0,0,0,0,0,0,0,0,0,0,0,0,0,0,0,0,0,0,0,0,0,0,0,0,0,0,0,0,0,0,0,0.076923077,0,0,0,0,0,0,148
Al8Fe9Ho2,0,0.421052632,0,0,0,0,0,0,0,0,0,0,0,0,0,0,0,0,0,0,0,0,0,0,0,0,0.473684211,0,0,0,0,0,0,0.105263158,0,0,0,0,0,0,0,0,0,0,0,0,0,0,0,0,0,0,0,0,0,0,0,0,0,0,0,0,0,0,0,0,0,0,0,0,0,0,0,0,0,0,0,0,0,0,0,0,0,0,0,181
Al8Fe9Y2,0,0.421052632,0,0,0,0,0,0,0,0,0,0,0,0,0,0,0,0,0,0,0,0,0,0,0,0,0.473684211,0,0,0,0,0,0,0,0,0,0,0,0,0,0,0,0,0,0,0,0,0,0,0,0,0,0,0,0,0,0,0,0,0,0,0,0,0,0,0,0,0,0,0,0,0,0,0,0,0,0,0,0,0,0,0.105263158,0,0,0,105
Al9Fe8Ho2,0,0.473684211,0,0,0,0,0,0,0,0,0,0,0,0,0,0,0,0,0,0,0,0,0,0,0,0,0.421052632,0,0,0,0,0,0,0.105263158,0,0,0,0,0,0,0,0,0,0,0,0,0,0,0,0,0,0,0,0,0,0,0,0,0,0,0,0,0,0,0,0,0,0,0,0,0,0,0,0,0,0,0,0,0,0,0,0,0,0,0,186
Al9Mn3U,0,0.692307692,0,0,0,0,0,0,0,0,0,0,0,0,0,0,0,0,0,0,0,0,0,0,0,0,0,0,0,0,0,0,0,0,0,0,0,0,0,0,0,0,0.230769231,0,0,0,0,0,0,0,0,0,0,0,0,0,0,0,0,0,0,0,0,0,0,0,0,0,0,0,0,0,0,0,0,0,0,0,0.076923077,0,0,0,0,0,0,30
AlAu2Mn,0,0.25,0,0,0.5,0,0,0,0,0,0,0,0,0,0,0,0,0,0,0,0,0,0,0,0,0,0,0,0,0,0,0,0,0,0,0,0,0,0,0,0,0,0.25,0,0,0,0,0,0,0,0,0,0,0,0,0,0,0,0,0,0,0,0,0,0,0,0,0,0,0,0,0,0,0,0,0,0,0,0,0,0,0,0,0,0,216.5
AlB2Fe2,0,0.2,0,0,0,0.4,0,0,0,0,0,0,0,0,0,0,0,0,0,0,0,0,0,0,0,0,0.4,0,0,0,0,0,0,0,0,0,0,0,0,0,0,0,0,0,0,0,0,0,0,0,0,0,0,0,0,0,0,0,0,0,0,0,0,0,0,0,0,0,0,0,0,0,0,0,0,0,0,0,0,0,0,0,0,0,0,282
AlCCr2,0,0.25,0,0,0,0,0,0,0,0,0,0.25,0,0,0,0,0,0,0,0.5,0,0,0,0,0,0,0,0,0,0,0,0,0,0,0,0,0,0,0,0,0,0,0,0,0,0,0,0,0,0,0,0,0,0,0,0,0,0,0,0,0,0,0,0,0,0,0,0,0,0,0,0,0,0,0,0,0,0,0,0,0,0,0,0,0,73
AlCFe16Y2,0,0.05,0,0,0,0,0,0,0,0,0,0.05,0,0,0,0,0,0,0,0,0,0,0,0,0,0,0.8,0,0,0,0,0,0,0,0,0,0,0,0,0,0,0,0,0,0,0,0,0,0,0,0,0,0,0,0,0,0,0,0,0,0,0,0,0,0,0,0,0,0,0,0,0,0,0,0,0,0,0,0,0,0,0.1,0,0,0,508.5
AlCMn3,0,0.2,0,0,0,0,0,0,0,0,0,0.2,0,0,0,0,0,0,0,0,0,0,0,0,0,0,0,0,0,0,0,0,0,0,0,0,0,0,0,0,0,0,0.6,0,0,0,0,0,0,0,0,0,0,0,0,0,0,0,0,0,0,0,0,0,0,0,0,0,0,0,0,0,0,0,0,0,0,0,0,0,0,0,0,0,0,289.5
AlCe2Fe16,0,0.052631579,0,0,0,0,0,0,0,0,0,0,0,0,0.105263158,0,0,0,0,0,0,0,0,0,0,0,0.842105263,0,0,0,0,0,0,0,0,0,0,0,0,0,0,0,0,0,0,0,0,0,0,0,0,0,0,0,0,0,0,0,0,0,0,0,0,0,0,0,0,0,0,0,0,0,0,0,0,0,0,0,0,0,0,0,0,0,0,290
AlCeCo4,0,0.166666667,0,0,0,0,0,0,0,0,0,0,0,0,0.166666667,0,0,0,0.666666667,0,0,0,0,0,0,0,0,0,0,0,0,0,0,0,0,0,0,0,0,0,0,0,0,0,0,0,0,0,0,0,0,0,0,0,0,0,0,0,0,0,0,0,0,0,0,0,0,0,0,0,0,0,0,0,0,0,0,0,0,0,0,0,0,0,0,370
AlCo0.25Ru0.75U,0,0.333333333,0,0,0,0,0,0,0,0,0,0,0,0,0,0,0,0,0.083333333,0,0,0,0,0,0,0,0,0,0,0,0,0,0,0,0,0,0,0,0,0,0,0,0,0,0,0,0,0,0,0,0,0,0,0,0,0,0,0,0,0,0,0,0.25,0,0,0,0,0,0,0,0,0,0,0,0,0,0,0,0.333333333,0,0,0,0,0,0,7.5
AlCo0.26Ru0.74U,0,0.333333333,0,0,0,0,0,0,0,0,0,0,0,0,0,0,0,0,0.086666667,0,0,0,0,0,0,0,0,0,0,0,0,0,0,0,0,0,0,0,0,0,0,0,0,0,0,0,0,0,0,0,0,0,0,0,0,0,0,0,0,0,0,0,0.246666667,0,0,0,0,0,0,0,0,0,0,0,0,0,0,0,0.333333333,0,0,0,0,0,0,8.5
AlCo0.38Ru0.62U,0,0.333333333,0,0,0,0,0,0,0,0,0,0,0,0,0,0,0,0,0.126666667,0,0,0,0,0,0,0,0,0,0,0,0,0,0,0,0,0,0,0,0,0,0,0,0,0,0,0,0,0,0,0,0,0,0,0,0,0,0,0,0,0,0,0,0.206666667,0,0,0,0,0,0,0,0,0,0,0,0,0,0,0,0.333333333,0,0,0,0,0,0,38.25
AlCo0.3Ru0.7U,0,0.333333333,0,0,0,0,0,0,0,0,0,0,0,0,0,0,0,0,0.1,0,0,0,0,0,0,0,0,0,0,0,0,0,0,0,0,0,0,0,0,0,0,0,0,0,0,0,0,0,0,0,0,0,0,0,0,0,0,0,0,0,0,0,0.233333333,0,0,0,0,0,0,0,0,0,0,0,0,0,0,0,0.333333333,0,0,0,0,0,0,17.5
AlCo0.98Os0.02U,0,0.333333333,0,0,0,0,0,0,0,0,0,0,0,0,0,0,0,0,0.326666667,0,0,0,0,0,0,0,0,0,0,0,0,0,0,0,0,0,0,0,0,0,0,0,0,0,0,0,0,0,0,0,0,0.006666667,0,0,0,0,0,0,0,0,0,0,0,0,0,0,0,0,0,0,0,0,0,0,0,0,0,0,0.333333333,0,0,0,0,0,0,26
AlCo0.995Ru0.005U,0,0.333333333,0,0,0,0,0,0,0,0,0,0,0,0,0,0,0,0,0.331666667,0,0,0,0,0,0,0,0,0,0,0,0,0,0,0,0,0,0,0,0,0,0,0,0,0,0,0,0,0,0,0,0,0,0,0,0,0,0,0,0,0,0,0,0.001666667,0,0,0,0,0,0,0,0,0,0,0,0,0,0,0,0.333333333,0,0,0,0,0,0,4.5
AlCo0.99Ru0.01U,0,0.333333333,0,0,0,0,0,0,0,0,0,0,0,0,0,0,0,0,0.33,0,0,0,0,0,0,0,0,0,0,0,0,0,0,0,0,0,0,0,0,0,0,0,0,0,0,0,0,0,0,0,0,0,0,0,0,0,0,0,0,0,0,0,0.003333333,0,0,0,0,0,0,0,0,0,0,0,0,0,0,0,0.333333333,0,0,0,0,0,0,18
AlCo0.9Os0.1U,0,0.333333333,0,0,0,0,0,0,0,0,0,0,0,0,0,0,0,0,0.3,0,0,0,0,0,0,0,0,0,0,0,0,0,0,0,0,0,0,0,0,0,0,0,0,0,0,0,0,0,0,0,0,0.033333333,0,0,0,0,0,0,0,0,0,0,0,0,0,0,0,0,0,0,0,0,0,0,0,0,0,0,0.333333333,0,0,0,0,0,0,48
AlCo10ErTi,0,0.076923077,0,0,0,0,0,0,0,0,0,0,0,0,0,0,0,0,0.769230769,0,0,0,0,0.076923077,0,0,0,0,0,0,0,0,0,0,0,0,0,0,0,0,0,0,0,0,0,0,0,0,0,0,0,0,0,0,0,0,0,0,0,0,0,0,0,0,0,0,0,0,0,0,0,0,0,0,0,0.076923077,0,0,0,0,0,0,0,0,0,885
AlCo12La,0,0.071428571,0,0,0,0,0,0,0,0,0,0,0,0,0,0,0,0,0.857142857,0,0,0,0,0,0,0,0,0,0,0,0,0,0,0,0,0,0,0,0.071428571,0,0,0,0,0,0,0,0,0,0,0,0,0,0,0,0,0,0,0,0,0,0,0,0,0,0,0,0,0,0,0,0,0,0,0,0,0,0,0,0,0,0,0,0,0,0,1137
AlCo16Gd2,0,0.052631579,0,0,0,0,0,0,0,0,0,0,0,0,0,0,0,0,0.842105263,0,0,0,0,0,0,0,0,0,0.105263158,0,0,0,0,0,0,0,0,0,0,0,0,0,0,0,0,0,0,0,0,0,0,0,0,0,0,0,0,0,0,0,0,0,0,0,0,0,0,0,0,0,0,0,0,0,0,0,0,0,0,0,0,0,0,0,0,1095
AlCo16Pr2,0,0.052631579,0,0,0,0,0,0,0,0,0,0,0,0,0,0,0,0,0.842105263,0,0,0,0,0,0,0,0,0,0,0,0,0,0,0,0,0,0,0,0,0,0,0,0,0,0,0,0,0,0,0,0,0,0,0,0,0,0.105263158,0,0,0,0,0,0,0,0,0,0,0,0,0,0,0,0,0,0,0,0,0,0,0,0,0,0,0,0,1042
AlCo2Cr,0,0.25,0,0,0,0,0,0,0,0,0,0,0,0,0,0,0,0,0.5,0.25,0,0,0,0,0,0,0,0,0,0,0,0,0,0,0,0,0,0,0,0,0,0,0,0,0,0,0,0,0,0,0,0,0,0,0,0,0,0,0,0,0,0,0,0,0,0,0,0,0,0,0,0,0,0,0,0,0,0,0,0,0,0,0,0,0,334
AlCo2Fe,0,0.25,0,0,0,0,0,0,0,0,0,0,0,0,0,0,0,0,0.5,0,0,0,0,0,0,0,0.25,0,0,0,0,0,0,0,0,0,0,0,0,0,0,0,0,0,0,0,0,0,0,0,0,0,0,0,0,0,0,0,0,0,0,0,0,0,0,0,0,0,0,0,0,0,0,0,0,0,0,0,0,0,0,0,0,0,0,1049
AlCo2Hf,0,0.25,0,0,0,0,0,0,0,0,0,0,0,0,0,0,0,0,0.5,0,0,0,0,0,0,0,0,0,0,0,0,0.25,0,0,0,0,0,0,0,0,0,0,0,0,0,0,0,0,0,0,0,0,0,0,0,0,0,0,0,0,0,0,0,0,0,0,0,0,0,0,0,0,0,0,0,0,0,0,0,0,0,0,0,0,0,193
AlCo2Mn,0,0.25,0,0,0,0,0,0,0,0,0,0,0,0,0,0,0,0,0.5,0,0,0,0,0,0,0,0,0,0,0,0,0,0,0,0,0,0,0,0,0,0,0,0.25,0,0,0,0,0,0,0,0,0,0,0,0,0,0,0,0,0,0,0,0,0,0,0,0,0,0,0,0,0,0,0,0,0,0,0,0,0,0,0,0,0,0,695
AlCo2Nb,0,0.25,0,0,0,0,0,0,0,0,0,0,0,0,0,0,0,0,0.5,0,0,0,0,0,0,0,0,0,0,0,0,0,0,0,0,0,0,0,0,0,0,0,0,0,0,0,0.25,0,0,0,0,0,0,0,0,0,0,0,0,0,0,0,0,0,0,0,0,0,0,0,0,0,0,0,0,0,0,0,0,0,0,0,0,0,0,383
AlCo2Ta,0,0.25,0,0,0,0,0,0,0,0,0,0,0,0,0,0,0,0,0.5,0,0,0,0,0,0,0,0,0,0,0,0,0,0,0,0,0,0,0,0,0,0,0,0,0,0,0,0,0,0,0,0,0,0,0,0,0,0,0,0,0,0,0,0,0,0,0,0,0,0,0,0,0.25,0,0,0,0,0,0,0,0,0,0,0,0,0,260
AlCo2Ti,0,0.25,0,0,0,0,0,0,0,0,0,0,0,0,0,0,0,0,0.5,0,0,0,0,0,0,0,0,0,0,0,0,0,0,0,0,0,0,0,0,0,0,0,0,0,0,0,0,0,0,0,0,0,0,0,0,0,0,0,0,0,0,0,0,0,0,0,0,0,0,0,0,0,0,0,0,0.25,0,0,0,0,0,0,0,0,0,134
AlCo2V,0,0.25,0,0,0,0,0,0,0,0,0,0,0,0,0,0,0,0,0.5,0,0,0,0,0,0,0,0,0,0,0,0,0,0,0,0,0,0,0,0,0,0,0,0,0,0,0,0,0,0,0,0,0,0,0,0,0,0,0,0,0,0,0,0,0,0,0,0,0,0,0,0,0,0,0,0,0,0,0,0,0.25,0,0,0,0,0,310
AlCo2Zr,0,0.25,0,0,0,0,0,0,0,0,0,0,0,0,0,0,0,0,0.5,0,0,0,0,0,0,0,0,0,0,0,0,0,0,0,0,0,0,0,0,0,0,0,0,0,0,0,0,0,0,0,0,0,0,0,0,0,0,0,0,0,0,0,0,0,0,0,0,0,0,0,0,0,0,0,0,0,0,0,0,0,0,0,0,0,0.25,178
AlCo4Dy,0,0.166666667,0,0,0,0,0,0,0,0,0,0,0,0,0,0,0,0,0.666666667,0,0,0,0.166666667,0,0,0,0,0,0,0,0,0,0,0,0,0,0,0,0,0,0,0,0,0,0,0,0,0,0,0,0,0,0,0,0,0,0,0,0,0,0,0,0,0,0,0,0,0,0,0,0,0,0,0,0,0,0,0,0,0,0,0,0,0,0,618
AlCo4Er,0,0.166666667,0,0,0,0,0,0,0,0,0,0,0,0,0,0,0,0,0.666666667,0,0,0,0,0.166666667,0,0,0,0,0,0,0,0,0,0,0,0,0,0,0,0,0,0,0,0,0,0,0,0,0,0,0,0,0,0,0,0,0,0,0,0,0,0,0,0,0,0,0,0,0,0,0,0,0,0,0,0,0,0,0,0,0,0,0,0,0,682
AlCo4Gd,0,0.166666667,0,0,0,0,0,0,0,0,0,0,0,0,0,0,0,0,0.666666667,0,0,0,0,0,0,0,0,0,0.166666667,0,0,0,0,0,0,0,0,0,0,0,0,0,0,0,0,0,0,0,0,0,0,0,0,0,0,0,0,0,0,0,0,0,0,0,0,0,0,0,0,0,0,0,0,0,0,0,0,0,0,0,0,0,0,0,0,613
AlCo4Ho,0,0.166666667,0,0,0,0,0,0,0,0,0,0,0,0,0,0,0,0,0.666666667,0,0,0,0,0,0,0,0,0,0,0,0,0,0,0.166666667,0,0,0,0,0,0,0,0,0,0,0,0,0,0,0,0,0,0,0,0,0,0,0,0,0,0,0,0,0,0,0,0,0,0,0,0,0,0,0,0,0,0,0,0,0,0,0,0,0,0,0,350
AlCo4La,0,0.166666667,0,0,0,0,0,0,0,0,0,0,0,0,0,0,0,0,0.666666667,0,0,0,0,0,0,0,0,0,0,0,0,0,0,0,0,0,0,0,0.166666667,0,0,0,0,0,0,0,0,0,0,0,0,0,0,0,0,0,0,0,0,0,0,0,0,0,0,0,0,0,0,0,0,0,0,0,0,0,0,0,0,0,0,0,0,0,0,459
AlCo4Nd,0,0.166666667,0,0,0,0,0,0,0,0,0,0,0,0,0,0,0,0,0.666666667,0,0,0,0,0,0,0,0,0,0,0,0,0,0,0,0,0,0,0,0,0,0,0,0,0,0,0,0,0.166666667,0,0,0,0,0,0,0,0,0,0,0,0,0,0,0,0,0,0,0,0,0,0,0,0,0,0,0,0,0,0,0,0,0,0,0,0,0,479
AlCo4Pr,0,0.166666667,0,0,0,0,0,0,0,0,0,0,0,0,0,0,0,0,0.666666667,0,0,0,0,0,0,0,0,0,0,0,0,0,0,0,0,0,0,0,0,0,0,0,0,0,0,0,0,0,0,0,0,0,0,0,0,0,0.166666667,0,0,0,0,0,0,0,0,0,0,0,0,0,0,0,0,0,0,0,0,0,0,0,0,0,0,0,0,504
AlCo4Sm,0,0.166666667,0,0,0,0,0,0,0,0,0,0,0,0,0,0,0,0,0.666666667,0,0,0,0,0,0,0,0,0,0,0,0,0,0,0,0,0,0,0,0,0,0,0,0,0,0,0,0,0,0,0,0,0,0,0,0,0,0,0,0,0,0,0,0,0,0,0,0,0,0.166666667,0,0,0,0,0,0,0,0,0,0,0,0,0,0,0,0,564.5
AlCo4Tb,0,0.166666667,0,0,0,0,0,0,0,0,0,0,0,0,0,0,0,0,0.666666667,0,0,0,0,0,0,0,0,0,0,0,0,0,0,0,0,0,0,0,0,0,0,0,0,0,0,0,0,0,0,0,0,0,0,0,0,0,0,0,0,0,0,0,0,0,0,0,0,0,0,0,0,0,0.166666667,0,0,0,0,0,0,0,0,0,0,0,0,505
AlCo4Tm,0,0.166666667,0,0,0,0,0,0,0,0,0,0,0,0,0,0,0,0,0.666666667,0,0,0,0,0,0,0,0,0,0,0,0,0,0,0,0,0,0,0,0,0,0,0,0,0,0,0,0,0,0,0,0,0,0,0,0,0,0,0,0,0,0,0,0,0,0,0,0,0,0,0,0,0,0,0,0,0,0,0.166666667,0,0,0,0,0,0,0,561
AlCo4Y,0,0.166666667,0,0,0,0,0,0,0,0,0,0,0,0,0,0,0,0,0.666666667,0,0,0,0,0,0,0,0,0,0,0,0,0,0,0,0,0,0,0,0,0,0,0,0,0,0,0,0,0,0,0,0,0,0,0,0,0,0,0,0,0,0,0,0,0,0,0,0,0,0,0,0,0,0,0,0,0,0,0,0,0,0,0.166666667,0,0,0,561
AlCoCr,0,0.333333333,0,0,0,0,0,0,0,0,0,0,0,0,0,0,0,0,0.333333333,0.333333333,0,0,0,0,0,0,0,0,0,0,0,0,0,0,0,0,0,0,0,0,0,0,0,0,0,0,0,0,0,0,0,0,0,0,0,0,0,0,0,0,0,0,0,0,0,0,0,0,0,0,0,0,0,0,0,0,0,0,0,0,0,0,0,0,0,18
AlCoCr2,0,0.25,0,0,0,0,0,0,0,0,0,0,0,0,0,0,0,0,0.25,0.5,0,0,0,0,0,0,0,0,0,0,0,0,0,0,0,0,0,0,0,0,0,0,0,0,0,0,0,0,0,0,0,0,0,0,0,0,0,0,0,0,0,0,0,0,0,0,0,0,0,0,0,0,0,0,0,0,0,0,0,0,0,0,0,0,0,750
AlCoCrFe,0,0.25,0,0,0,0,0,0,0,0,0,0,0,0,0,0,0,0,0.25,0.25,0,0,0,0,0,0,0.25,0,0,0,0,0,0,0,0,0,0,0,0,0,0,0,0,0,0,0,0,0,0,0,0,0,0,0,0,0,0,0,0,0,0,0,0,0,0,0,0,0,0,0,0,0,0,0,0,0,0,0,0,0,0,0,0,0,0,460
AlCoCrFe0.25,0,0.307692308,0,0,0,0,0,0,0,0,0,0,0,0,0,0,0,0,0.307692308,0.307692308,0,0,0,0,0,0,0.076923077,0,0,0,0,0,0,0,0,0,0,0,0,0,0,0,0,0,0,0,0,0,0,0,0,0,0,0,0,0,0,0,0,0,0,0,0,0,0,0,0,0,0,0,0,0,0,0,0,0,0,0,0,0,0,0,0,0,0,165
AlCoCrFe0.5,0,0.285714286,0,0,0,0,0,0,0,0,0,0,0,0,0,0,0,0,0.285714286,0.285714286,0,0,0,0,0,0,0.142857143,0,0,0,0,0,0,0,0,0,0,0,0,0,0,0,0,0,0,0,0,0,0,0,0,0,0,0,0,0,0,0,0,0,0,0,0,0,0,0,0,0,0,0,0,0,0,0,0,0,0,0,0,0,0,0,0,0,0,292
AlCoCrFe0.75,0,0.266666667,0,0,0,0,0,0,0,0,0,0,0,0,0,0,0,0,0.266666667,0.266666667,0,0,0,0,0,0,0.2,0,0,0,0,0,0,0,0,0,0,0,0,0,0,0,0,0,0,0,0,0,0,0,0,0,0,0,0,0,0,0,0,0,0,0,0,0,0,0,0,0,0,0,0,0,0,0,0,0,0,0,0,0,0,0,0,0,0,392
AlCoDy,0,0.333333333,0,0,0,0,0,0,0,0,0,0,0,0,0,0,0,0,0.333333333,0,0,0,0.333333333,0,0,0,0,0,0,0,0,0,0,0,0,0,0,0,0,0,0,0,0,0,0,0,0,0,0,0,0,0,0,0,0,0,0,0,0,0,0,0,0,0,0,0,0,0,0,0,0,0,0,0,0,0,0,0,0,0,0,0,0,0,0,47
AlCoEr,0,0.333333333,0,0,0,0,0,0,0,0,0,0,0,0,0,0,0,0,0.333333333,0,0,0,0,0.333333333,0,0,0,0,0,0,0,0,0,0,0,0,0,0,0,0,0,0,0,0,0,0,0,0,0,0,0,0,0,0,0,0,0,0,0,0,0,0,0,0,0,0,0,0,0,0,0,0,0,0,0,0,0,0,0,0,0,0,0,0,0,22
AlCoFeO4,0,0.142857143,0,0,0,0,0,0,0,0,0,0,0,0,0,0,0,0,0.142857143,0,0,0,0,0,0,0,0.142857143,0,0,0,0,0,0,0,0,0,0,0,0,0,0,0,0,0,0,0,0,0,0,0,0.571428571,0,0,0,0,0,0,0,0,0,0,0,0,0,0,0,0,0,0,0,0,0,0,0,0,0,0,0,0,0,0,0,0,0,0,420
AlCoGd,0,0.333333333,0,0,0,0,0,0,0,0,0,0,0,0,0,0,0,0,0.333333333,0,0,0,0,0,0,0,0,0,0.333333333,0,0,0,0,0,0,0,0,0,0,0,0,0,0,0,0,0,0,0,0,0,0,0,0,0,0,0,0,0,0,0,0,0,0,0,0,0,0,0,0,0,0,0,0,0,0,0,0,0,0,0,0,0,0,0,0,112
